Repository: 22xuan/CHI660E-Projects

# CHI660E 电化学数据分析项目集
基于 CHI660E 电化学工作站的 Python 自动化数据分析流水线。

```mermaid
flowchart LR
    TXT["CHI660E TXT"] --> Parse["parse_chi660e.py"]
    Parse --> CSV["all_data.csv"]
    CSV --> Levich["Levich: D_O, D_R"]
    CSV --> KL["K-L: i_k"]
    KL --> Tafel["Tafel: alpha, i0"]
    Levich --> Figs["Figures"]
    Tafel --> Figs
    Figs --> LaTeX["xelatex"]
    LaTeX --> PDF["Report PDF"]
```

## 项目

### [ORR-RDE 氧还原分析](orr/)

催化剂的氧还原反应（ORR）性能分析：
- Koutecky-Levich 电子转移数、Tafel 动力学、iR 补偿
- Co$_3$O$_4$/C vs 20% Pt/C，304/316 不锈钢电极
- [报告 (Markdown)](orr/report/ORR_RDE_分析报告.md)

### [RDE 动力学参数测定](rde-kinetics/)

旋转圆盘电极测定 Fe(CN)$_6^{3-/4-}$ 氧化还原体系动力学参数：
- Levich 分析 → 扩散系数 + 基线扣除 + 误差传播
- K-L 分析 → 动力学电流、Tafel 外推 → 传递系数
- [报告 (Markdown)](rde-kinetics/report/RDE_分析报告.md)

### [EIS 腐蚀阻抗分析](eis/)

低合金钢 CO₂ 腐蚀的等效电路分析（Bio-Logic SP-200 数据）：
- Nyquist + Bode 图，R(Q(RW)) CNLS 拟合
- 已发表数据（Corrosion Science, 2020），CC BY 4.0
- [LaTeX 报告](eis/report/CO2_EIS_报告.pdf) | [Markdown](eis/README.md)

## 快速开始

```bash
cd orr/ && bash run_all.sh           # ORR 全流程
cd rde-kinetics/ && bash run_all.sh  # RDE 全流程
cd eis/ && bash run_all.sh             # EIS 全流程
```

## 技术栈

Python (NumPy, SciPy, Pandas, Matplotlib, PyYAML) + OriginPro + LaTeX

## 协议

MIT License

# EIS 分析 — 低合金钢 CO₂ 腐蚀

基于 Bio-Logic SP-200 电化学阻抗谱（EIS）数据，
对低合金钢在 CO₂ 饱和盐水（80°C, pH 6.0/6.6）中的腐蚀行为进行分析。

## 数据来源

- **论文**: De Motte et al., *Corrosion Science*, 2020, **172**, 108666
- **DOI**: [10.1016/j.corsci.2020.108666](https://doi.org/10.1016/j.corsci.2020.108666)
- **数据集**: [Mendeley Data yvdggv253v/1](https://data.mendeley.com/datasets/yvdggv253v/1)
- **协议**: CC BY 4.0
- **背景**: ANDRA 法国核废料深地质处置项目

## 实验体系

| 参数 | 数值 |
|------|------|
| 电极 | 低合金钢（核废料容器候选材料） |
| 面积 | 6.4 cm² |
| 温度 | 80°C |
| 介质 | CO₂ 饱和盐水（NaCl + NaHCO₃） |
| pH | 6.0 和 6.6 |
| 仪器 | Bio-Logic SP-200 |

## 分析方法

### 等效电路：Randles R(QR)

```
Rs — (CPE // Rp)
```

| 元件 | 含义 |
|------|------|
| Rs | 溶液电阻 |
| Rp | 极化电阻（电荷转移电阻），越高耐蚀性越好 |
| CPE-Q | 常相位元件系数，替代理想电容 |
| CPE-n | 指数（n→1 偏理想电容，n<1 反映表面不均匀） |

### CNLS 拟合

复数非线性最小二乘（Complex Nonlinear Least Squares），同时拟合实部和虚部，采用模量加权（1/|Z|）平衡高频和低频数据点的影响。

## 项目结构

```
eis/
├── params.yaml          # 实验参数
├── run_all.sh
├── scripts/
│   ├── parse_mpt.py     # Bio-Logic .mpt 解析（欧洲逗号格式）
│   ├── plot_eis.py      # Nyquist + Bode 图
│   └── circuit_fit.py   # Randles R(QR) CNLS 拟合
├── output/
│   ├── figures/         # Nyquist, Bode, Fit 图
│   └── tables/          # 拟合参数表
└── data -> symlink
```

## 快速开始

```bash
bash run_all.sh
```

## 参考文献

1. De Motte, R. et al. "A study by electrochemical impedance spectroscopy and surface analysis of corrosion product layers formed during CO₂ corrosion of low alloy steel." *Corrosion Science*, 2020, **172**, 108666.
2. Orazem, M.E. & Tribollet, B. *Electrochemical Impedance Spectroscopy*. Wiley, 2008.

File: eis/params.yaml
# EIS 分析 — 低合金钢 CO2 腐蚀
# 数据来源: De Motte et al., Corrosion Science, 2020, 172, 108666
# 数据集: Mendeley Data yvdggv253v/1 (CC BY 4.0)

experiment:
  title: "Low alloy steel CO2 corrosion — EIS"
  source: "De Motte et al., Corrosion Science, 2020, 172, 108666"
  doi: "10.1016/j.corsci.2020.108666"
  dataset: "Mendeley Data yvdggv253v/1"
  license: "CC BY 4.0"
  electrode: "Low alloy steel (ANDRA CIGEO nuclear waste disposal)"
  area_cm2: 6.4
  temperature_C: 80
  electrolyte: "CO2-saturated brine (NaCl + NaHCO3)"
  conditions:
    - { pH: 6.6, label: "pH6.6", file: "10.07.17_andra_6.4cm2_80C_6.6pH_IMP.mpt" }
    - { pH: 6.0, label: "pH6.0", file: "10.10.17_andra_6.4cm2_80C_6pH_IMP.mpt" }

equivalent_circuit:
  model: "R(QR)"
  name: "Randles circuit"
  description: "Rs + CPE//Rp"
  parameters:
    - { symbol: "Rs", unit: "Ω·cm2", meaning: "Solution resistance" }
    - { symbol: "Rp", unit: "Ω·cm2", meaning: "Polarization (charge transfer) resistance" }
    - { symbol: "Q", unit: "S·s^n/cm2", meaning: "CPE coefficient" }
    - { symbol: "n", unit: "-", meaning: "CPE exponent (n->1 = ideal capacitor)" }

fitting:
  weighting: "modulus"  # 1/|Z| 加权，平衡高低频

lpr_conditions:
  - { pH: 6.6, label: "pH6.6", file: "10.07.17_andra_6.4cm2_80C_6.6pH_LPR.mpt" }
  - { pH: 6.0, label: "pH6.0", file: "10.10.17_andra_6.4cm2_80C_6pH_LPR.mpt" }

stern_geary_B_mV: 26

output:
  processed_dir: "output/processed"
  figures_dir: "output/figures"
  tables_dir: "output/tables"

data:
  source_root: "data"
